Repository: SUNHAOJUN22/metallocene-epdm-digital-twin

# Metallocene EPDM Digital Twin

Language: **English** | [中文](README.zh-CN.md)

Industrial research software for metallocene EPM/EPDM solution-polymerization modeling, residual-aware process simulation, model governance, report generation, and reproducible validation.

Current formal release: **V6.4 / 0.7.4**
V6.5 status: **quality sprint and math-rigor audit record, no formal version bump**

Repository: [SUNHAOJUN22/metallocene-epdm-digital-twin](https://github.com/SUNHAOJUN22/metallocene-epdm-digital-twin)

---

## 1. Purpose

This project is a Streamlit-based digital twin and scientific software workbench for metallocene EPM/EPDM and related solution-polymerization process studies.

It is designed to support:

- flowsheet simulation with mass and energy residual checks;
- reactor, flash, heat-balance, recycle, property, and transport calculations;
- dynamic ODE/DAE diagnostics and stability checks;
- residual-aware optimization, DOE, posterior filtering, and uncertainty assessment;
- benchmark, data-lineage, evidence-chain, and model-confidence governance;
- Excel, Word/PDF-oriented, and reproducibility package exports;
- UI-driven workflows where heavy computations are explicitly triggered through task actions.

The project is not a black-box production APC/DCS controller. It is a research and engineering decision-support platform with explicit audit trails, benchmark boundaries, and validation gates.

---

## 2. Current Quality Baseline

The latest recorded V6.5 quality sprint on the V6.4 / 0.7.4 formal baseline reports:

| Gate | Recorded Result |
| --- | --- |
| `pytest` | 346 passed |
| `auto_functional_audit` | 151/151 passed |
| `function_inventory_audit` | 972/972 public callable direct references |
| `release_gate` | passed |
| Streamlit | HTTP 200 |

See:

- [docs/TEST_REPORT.md](docs/TEST_REPORT.md)
- [docs/QUALITY_BASELINE.md](docs/QUALITY_BASELINE.md)
- [docs/V6_5_MATH_RIGOR_AUDIT.md](docs/V6_5_MATH_RIGOR_AUDIT.md)
- [docs/V6_5_CHANGELOG.md](docs/V6_5_CHANGELOG.md)

---

## 3. Core Capabilities

### Process and Reactor Modeling

- EPDM/EPM solution-polymerization process simulation
- reactor kinetics and polymer property prediction
- template flowsheet simulation
- flash, recycle, solubility, heat-balance, and transport calculations
- CFD-oriented helper modules and visualization contracts

### Mathematical Kernel

- explicit unit handling through dimensioned inputs and unit conversion traces
- finite, nonnegative, bounded, and trend-aware checks
- ResidualSystem-based mass, component, energy, flash, heat, recycle, and dynamic residual diagnostics
- equation registry, equation binding, reverse checks, and equation-residual coupling
- conservation correction, equation-oriented solver certificates, and nonlinear residual loop audits

### Dynamic and Stability Diagnostics

- dynamic template reactor
- ODE/DAE state invariant checks
- adaptive step and event localization diagnostics
- quench, cooling-failure, runaway-risk, and residual-triggered fallback reporting

### Calibration and Evidence Governance

- experimental benchmark registry
- benchmark source registry with confidence classes:
  `plant > experiment > literature > synthetic > regression_snapshot`
- data-lineage graph
- evidence-chain score
- model-confidence certificate
- calibrated property model runtime and audit layers

### Decision Workflows

- residual-aware optimizer
- residual-aware DOE
- posterior residual filtering
- uncertainty risk bounds
- validation data gap recommendations

### Reporting and Reproducibility

- Excel report export
- Word/PDF-oriented report helpers
- reproducibility package manifest
- report consistency checks
- audit snapshots for residuals, equations, benchmarks, lineages, property models, and governance certificates

---

## 4. Repository Layout

```text
.
├── app.py                         # Streamlit application entry point
├── epdm_sim/                      # Runtime package
│   ├── math_core/                 # equations, constraints, residual abstractions
│   ├── solver_core/               # constrained solvers, certificates, residual loops
│   ├── dynamic_core/              # ODE/DAE policies, invariants, adaptive diagnostics
│   ├── flowsheet_core/            # material/energy closure and flowsheet helpers
│   ├── reactor_core/              # reactor balances, heat release, polymer moments
│   ├── fluid_core/                # density, heat capacity, viscosity, hydraulics

## 10. Data and Evidence Policy

Benchmark and calibration evidence is classified by source confidence:

1. plant
2. experiment
3. literature
4. synthetic
5. regression_snapshot

Critical release evidence should include:

- `source_reference`
- `measurement_unit`
- `uncertainty`
- `validity_range`
- `data_hash`
- `confidence_level`
- `review_status`

Out-of-validity or low-confidence evidence may remain useful for regression and diagnostics, but it should not be promoted to high-confidence critical validation.

---

File: data/internal_experiments.csv
run_id,ep_ratio,ethylene_g,propylene_g,enb_ml,polymer_g,activity_1e7_g_mol_h,mooney,Mw,PDI,C2_wt,C3_wt,ENB_wt,Tg_C,Tm_C
1108-1,1:2,16.68,50,2,42.5,8.5,123.25,291200,2.76,38.40,57.40,4.20,-50,
1108-2,1:2,16.9,50,5,40.0,8.0,98.73,335700,2.68,41.00,51.20,7.80,-46,
1108-3,1:2,16.86,50,7.5,45.4,9.08,102.88,334500,2.71,36.80,52.23,10.97,-40,
1109-1,1:1,26.86,40,2,39.8,7.96,52.67,395900,3.51,61.30,36.14,2.56,-50,66
1109-2,1:1,23.41,35,5,37.3,7.46,79.00,360300,3.39,54.30,38.90,6.80,-45,52
1109-3,1:1,23.42,35,7.5,35.9,7.18,76.00,382000,3.32,51.90,38.20,9.90,-40,48
1107-1,2:1,34.99,25,2,43.2,8.64,74.79,439000,3.88,69.30,28.40,2.30,-50,82
1106-2,2:1,46.93,35,2,67.4,13.48,200.0,584800,3.38,76.20,22.40,1.40,-50,86
1028-1,1:1,93,140,0,133.73,1.3373,48.65,663600,3.06,56.40,43.60,0.00,,
1028-2,1:1,80,120,0,98.2,7.365,64.58,637800,3.52,60.40,39.60,0.00,,
